Repository: muhammadjihadil/SurfaceRoughnessPrediction

Created by: Muhammad Jihadil (jihadil003@gmail.com) 

Publication link: https://digilib.itb.ac.id/index.php/gdl/view/61731/
Full document of research (Indonesian): https://drive.google.com/file/d/11mNiniTwni6MafxhKD4aNdwxpY4vRQ_5/view?usp=share_link 
Full document of research (English): https://drive.google.com/file/d/1Suzm-9u5XGUMgomDtiqgIgJm_-gwYU0L/view?usp=share_link

The main file is Create machine learning models.py

This is my project to make machine learning models to predict surface roughness of the turning process (machining process). In this project I learn more about machine learning, especially Random Forest learning algorithms. This is a very remarkable project because this project grows my curiosity in data.

File: scrapping data.csv (part 1 of 2)
Source,depth of cut (mm),cutting speed (m/menit),feed (mm/rev),tool nose radius (mm),workpiece hardness (brinell),Ra (mikrometer)
doi.org/10.1016/S0924-0136(00)00835-9,1.25,202.63,0.08,0.4,257,0.848
doi.org/10.1016/S0924-0136(00)00835-9,1.25,202.63,0.2,0.4,257,3.111
doi.org/10.1016/S0924-0136(00)00835-9,1.25,202.63,0.32,0.4,257,8.279
doi.org/10.1016/S0924-0136(00)00835-9,0.8,202.63,0.08,0.4,257,1.065
doi.org/10.1016/S0924-0136(00)00835-9,0.8,202.63,0.2,0.4,257,3.154
doi.org/10.1016/S0924-0136(00)00835-9,0.8,202.63,0.32,0.4,257,7.568
doi.org/10.1016/S0924-0136(00)00835-9,0.35,202.63,0.08,0.4,257,1.087
doi.org/10.1016/S0924-0136(00)00835-9,0.35,202.63,0.2,0.4,257,2.813
doi.org/10.1016/S0924-0136(00)00835-9,0.35,202.63,0.32,0.4,257,7.004
doi.org/10.1016/S0924-0136(00)00835-9,1.25,121.58,0.08,0.4,257,0.715
doi.org/10.1016/S0924-0136(00)00835-9,1.25,121.58,0.2,0.4,257,3.794
doi.org/10.1016/S0924-0136(00)00835-9,1.25,121.58,0.32,0.4,257,9.489
doi.org/10.1016/S0924-0136(00)00835-9,0.8,121.58,0.08,0.4,257,0.838
doi.org/10.1016/S0924-0136(00)00835-9,0.8,121.58,0.2,0.4,257,3.63
doi.org/10.1016/S0924-0136(00)00835-9,0.8,121.58,0.32,0.4,257,8.503
doi.org/10.1016/S0924-0136(00)00835-9,0.35,121.58,0.08,0.4,257,0.775
doi.org/10.1016/S0924-0136(00)00835-9,0.35,121.58,0.2,0.4,257,3.341
doi.org/10.1016/S0924-0136(00)00835-9,0.35,121.58,0.32,0.4,257,7.943
doi.org/10.1016/S0924-0136(00)00835-9,1.25,86.12,0.08,0.4,257,0.727
doi.org/10.1016/S0924-0136(00)00835-9,1.25,86.12,0.2,0.4,257,3.466
doi.org/10.1016/S0924-0136(00)00835-9,1.25,86.12,0.32,0.4,257,9.031
doi.org/10.1016/S0924-0136(00)00835-9,0.8,86.12,0.08,0.4,257,0.858
doi.org/10.1016/S0924-0136(00)00835-9,0.8,86.12,0.2,0.4,257,3.247
doi.org/10.1016/S0924-0136(00)00835-9,0.8,86.12,0.32,0.4,257,8.115
doi.org/10.1016/S0924-0136(00)00835-9,0.35,86.12,0.08,0.4,257,0.9
doi.org/10.1016/S0924-0136(00)00835-9,0.35,86.12,0.2,0.4,257,3.055
doi.org/10.1016/S0924-0136(00)00835-9,0.35,86.12,0.32,0.4,257,7.555
doi.org/10.1016/S0924-0136(96)02818-X,0.5,36,0.15,0.4,275,1.8
doi.org/10.1016/S0924-0136(96)02818-X,0.5,117,0.15,0.4,275,1.233
doi.org/10.1016/S0924-0136(96)02818-X,0.5,36,0.4,0.4,275,5.3
doi.org/10.1016/S0924-0136(96)02818-X,0.5,117,0.4,0.4,275,5.067
doi.org/10.1016/S0924-0136(96)02818-X,1.125,36,0.15,0.4,275,2.133
doi.org/10.1016/S0924-0136(96)02818-X,1.125,117,0.15,0.4,275,1.45
doi.org/10.1016/S0924-0136(96)02818-X,1.125,36,0.4,0.4,275,6.233
doi.org/10.1016/S0924-0136(96)02818-X,1.125,117,0.4,0.4,275,5.167
doi.org/10.1016/S0924-0136(96)02818-X,0.75,65,0.25,0.4,275,2.433
doi.org/10.1016/S0924-0136(96)02818-X,0.75,65,0.25,0.4,275,2.3
doi.org/10.1016/S0924-0136(96)02818-X,0.75,65,0.25,0.4,275,2.367
doi.org/10.1016/S0924-0136(96)02818-X,0.75,65,0.25,0.4,275,2.467
doi.org/10.1016/S0924-0136(96)02818-X,0.75,28,0.25,0.4,275,3.633
doi.org/10.1016/S0924-0136(96)02818-X,0.75,150,0.25,0.4,275,2.767
doi.org/10.1016/S0924-0136(96)02818-X,0.75,65,0.12,0.4,275,1.153
doi.org/10.1016/S0924-0136(96)02818-X,0.75,65,0.5,0.4,275,6.333
doi.org/10.1016/S0924-0136(96)02818-X,0.42,65,0.25,0.4,275,2.533
doi.org/10.1016/S0924-0136(96)02818-X,1.33,65,0.25,0.4,275,3.2
doi.org/10.1016/S0924-0136(96)02818-X,0.75,28,0.25,0.4,275,3.233
doi.org/10.1016/S0924-0136(96)02818-X,0.75,150,0.25,0.4,275,2.967
doi.org/10.1016/S0924-0136(96)02818-X,0.75,65,0.12,0.4,275,1.21
doi.org/10.1016/S0924-0136(96)02818-X,0.75,65,0.5,0.4,275,6.733
doi.org/10.1016/S0924-0136(96)02818-X,0.42,65,0.25,0.4,275,2.833
doi.org/10.1016/S0924-0136(96)02818-X,1.33,65,0.25,0.4,275,3.267
10.1016/j.jmatprotec.2007.11.082,0.5,71,0.1,0.8,156,3.52
10.1016/j.jmatprotec.2007.11.082,0.75,71,0.1,0.8,156,2.36
10.1016/j.jmatprotec.2007.11.082,1,71,0.1,0.8,156,2.89
10.1016/j.jmatprotec.2007.11.082,0.5,141,0.1,0.8,156,2.78
10.1016/j.jmatprotec.2007.11.082,0.75,141,0.1,0.8,156,2.08
10.1016/j.jmatprotec.2007.11.082,1,141,0.1,0.8,156,2.3
10.1016/j.jmatprotec.2007.11.082,0.5,283,0.1,0.8,156,0.88
10.1016/j.jmatprotec.2007.11.082,0.75,283,0.1,0.8,156,0.87
10.1016/j.jmatprotec.2007.11.082,1,283,0.1,0.8,156,0.75
10.1016/j.jmatprotec.2007.11.082,0.5,71,0.16,0.8,156,3.59
10.1016/j.jmatprotec.2007.11.082,0.75,71,0.16,0.8,156,3.71
10.1016/j.jmatprotec.2007.11.082,1,71,0.16,0.8,156,2.34
10.1016/j.jmatprotec.2007.11.082,0.5,141,0.16,0.8,156,2.74
10.1016/j.jmatprotec.2007.11.082,0.75,141,0.16,0.8,156,2.58
10.1016/j.jmatprotec.2007.11.082,1,141,0.16,0.8,156,1.97
10.1016/j.jmatprotec.2007.11.082,0.5,283,0.16,0.8,156,1.17
10.1016/j.jmatprotec.2007.11.082,0.75,283,0.16,0.8,156,0.98
10.1016/j.jmatprotec.2007.11.082,1,283,0.16,0.8,156,1.23
10.1016/j.jmatprotec.2007.11.082,0.5,71,0.25,0.8,156,5.23
10.1016/j.jmatprotec.2007.11.082,0.75,71,0.25,0.8,156,4.36
10.1016/j.jmatprotec.2007.11.082,1,71,0.25,0.8,156,4.9
10.1016/j.jmatprotec.2007.11.082,0.5,141,0.25,0.8,156,3.31
10.1016/j.jmatprotec.2007.11.082,0.75,141,0.25,0.8,156,2.76
10.1016/j.jmatprotec.2007.11.082,1,141,0.25,0.8,156,2.56
10.1016/j.jmatprotec.2007.11.082,0.5,283,0.25,0.8,156,2.74
10.1016/j.jmatprotec.2007.11.082,0.75,283,0.25,0.8,156,2.54
10.1016/j.jmatprotec.2007.11.082,1,283,0.25,0.8,156,2.87
https://www.researchgate.net/profile/Pankaj-Gavali/publication/331035581_Experimental_Investigation_of_Material_Removal_Rate_and_Surface_Roughness_in_Turning_of_EN9_Alloy_steel_using_Taguchi_Method/links/5c6279b2a6fdccb608bbcbdc/Experimental-Investigation-of-Material-Removal-Rate-and-Surface-Roughness-in-Turning-of-EN9-Alloy-steel-using-Taguchi-Method.pdf,0.5,200,0.2,0.8,255,3.6
https://www.researchgate.net/profile/Pankaj-Gavali/publication/331035581_Experimental_Investigation_of_Material_Removal_Rate_and_Surface_Roughness_in_Turning_of_EN9_Alloy_steel_using_Taguchi_Method/links/5c6279b2a6fdccb608bbcbdc/Experimental-Investigation-of-Material-Removal-Rate-and-Surface-Roughness-in-Turning-of-EN9-Alloy-steel-using-Taguchi-Method.pdf,0.5,200,0.2,0.8,255,4.21
https://www.researchgate.net/profile/Pankaj-Gavali/publication/331035581_Experimental_Investigation_of_Material_Removal_Rate_and_Surface_Roughness_in_Turning_of_EN9_Alloy_steel_using_Taguchi_Method/links/5c6279b2a6fdccb608bbcbdc/Experimental-Investigation-of-Material-Removal-Rate-and-Surface-Roughness-in-Turning-of-EN9-Alloy-steel-using-Taguchi-Method.pdf,0.5,200,0.2,0.8,255,3.72
https://www.researchgate.net/profile/Pankaj-Gavali/publication/331035581_Experimental_Investigation_of_Material_Removal_Rate_and_Surface_Roughness_in_Turning_of_EN9_Alloy_steel_using_Taguchi_Method/links/5c6279b2a6fdccb608bbcbdc/Experimental-Investigation-of-Material-Removal-Rate-and-Surface-Roughness-in-Turning-of-EN9-Alloy-steel-using-Taguchi-Method.pdf,1,200,0.25,0.8,255,5.19
https://www.researchgate.net/profile/Pankaj-Gavali/publication/331035581_Experimental_Investigation_of_Material_Removal_Rate_and_Surface_Roughness_in_Turning_of_EN9_Alloy_steel_using_Taguchi_Method/links/5c6279b2a6fdccb608bbcbdc/Experimental-Investigation-of-Material-Removal-Rate-and-Surface-Roughness-in-Turning-of-EN9-Alloy-steel-using-Taguchi-Method.pdf,1,200,0.25,0.8,255,5.51
https://www.researchgate.net/profile/Pankaj-Gavali/publication/331035581_Experimental_Investigation_of_Material_Removal_Rate_and_Surface_Roughness_in_Turning_of_EN9_Alloy_steel_using_Taguchi_Method/links/5c6279b2a6fdccb608bbcbdc/Experimental-Investigation-of-Material-Removal-Rate-and-Surface-Roughness-in-Turning-of-EN9-Alloy-steel-using-Taguchi-Method.pdf,1,200,0.25,0.8,255,5.51
https://www.researchgate.net/profile/Pankaj-Gavali/publication/331035581_Experimental_Investigation_of_Material_Removal_Rate_and_Surface_Roughness_in_Turning_of_EN9_Alloy_steel_using_Taguchi_Method/links/5c6279b2a6fdccb608bbcbdc/Experimental-Investigation-of-Material-Removal-Rate-and-Surface-Roughness-in-Turning-of-EN9-Alloy-steel-using-Taguchi-Method.pdf,1.5,200,0.3,0.8,255,5.1
https://www.researchgate.net/profile/Pankaj-Gavali/publication/331035581_Experimental_Investigation_of_Material_Removal_Rate_and_Surface_Roughness_in_Turning_of_EN9_Alloy_steel_using_Taguchi_Method/links/5c6279b2a6fdccb608bbcbdc/Experimental-Investigation-of-Material-Removal-Rate-and-Surface-Roughness-in-Turning-of-EN9-Alloy-steel-using-Taguchi-Method.pdf,1.5,200,0.3,0.8,255,8.59
https://www.researchgate.net/profile/Pankaj-Gavali/publication/331035581_Experimental_Investigation_of_Material_Removal_Rate_and_Surface_Roughness_in_Turning_of_EN9_Alloy_steel_using_Taguchi_Method/links/5c6279b2a6fdccb608bbcbdc/Experimental-Investigation-of-Material-Removal-Rate-and-Surface-Roughness-in-Turning-of-EN9-Alloy-steel-using-Taguchi-Method.pdf,1.5,200,0.3,0.8,255,8.89
https://www.researchgate.net/profile/Pankaj-Gavali/publication/331035581_Experimental_Investigation_of_Material_Removal_Rate_and_Surface_Roughness_in_Turning_of_EN9_Alloy_steel_using_Taguchi_Method/links/5c6279b2a6fdccb608bbcbdc/Experimental-Investigation-of-Material-Removal-Rate-and-Surface-Roughness-in-Turning-of-EN9-Alloy-steel-using-Taguchi-Method.pdf,0.5,225,0.2,0.8,255,4.85
https://www.researchgate.net/profile/Pankaj-Gavali/publication/331035581_Experimental_Investigation_of_Material_Removal_Rate_and_Surface_Roughness_in_Turning_of_EN9_Alloy_steel_using_Taguchi_Method/links/5c6279b2a6fdccb608bbcbdc/Experimental-Investigation-of-Material-Removal-Rate-and-Surface-Roughness-in-Turning-of-EN9-Alloy-steel-using-Taguchi-Method.pdf,0.5,225,0.2,0.8,255,4.37
https://www.researchgate.net/profile/Pankaj-Gavali/publication/331035581_Experimental_Investigation_of_Material_Removal_Rate_and_Surface_Roughness_in_Turning_of_EN9_Alloy_steel_using_Taguchi_Method/links/5c6279b2a6fdccb608bbcbdc/Experimental-Investigation-of-Material-Removal-Rate-and-Surface-Roughness-in-Turning-of-EN9-Alloy-steel-using-Taguchi-Method.pdf,0.5,225,0.2,0.8,255,5.26
https://www.researchgate.net/profile/Pankaj-Gavali/publication/331035581_Experimental_Investigation_of_Material_Removal_Rate_and_Surface_Roughness_in_Turning_of_EN9_Alloy_steel_using_Taguchi_Method/links/5c6279b2a6fdccb608bbcbdc/Experimental-Investigation-of-Material-Removal-Rate-and-Surface-Roughness-in-Turning-of-EN9-Alloy-steel-using-Taguchi-Method.pdf,1,225,0.25,0.8,255,6.58
https://www.researchgate.net/profile/Pankaj-Gavali/publication/331035581_Experimental_Investigation_of_Material_Removal_Rate_and_Surface_Roughness_in_Turning_of_EN9_Alloy_steel_using_Taguchi_Method/links/5c6279b2a6fdccb608bbcbdc/Experimental-Investigation-of-Material-Removal-Rate-and-Surface-Roughness-in-Turning-of-EN9-Alloy-steel-using-Taguchi-Method.pdf,1,225,0.25,0.8,255,6.46
https://www.researchgate.net/profile/Pankaj-Gavali/publication/331035581_Experimental_Investigation_of_Material_Removal_Rate_and_Surface_Roughness_in_Turning_of_EN9_Alloy_steel_using_Taguchi_Method/links/5c6279b2a6fdccb608bbcbdc/Experimental-Investigation-of-Material-Removal-Rate-and-Surface-Roughness-in-Turning-of-EN9-Alloy-steel-using-Taguchi-Method.pdf,1,225,0.25,0.8,255,6.26
https://www.researchgate.net/profile/Pankaj-Gavali/publication/331035581_Experimental_Investigation_of_Material_Removal_Rate_and_Surface_Roughness_in_Turning_of_EN9_Alloy_steel_using_Taguchi_Method/links/5c6279b2a6fdccb608bbcbdc/Experimental-Investigation-of-Material-Removal-Rate-and-Surface-Roughness-in-Turning-of-EN9-Alloy-steel-using-Taguchi-Method.pdf,1.5,225,0.3,0.8,255,6.03
https://www.researchgate.net/profile/Pankaj-Gavali/publication/331035581_Experimental_Investigation_of_Material_Removal_Rate_and_Surface_Roughness_in_Turning_of_EN9_Alloy_steel_using_Taguchi_Method/links/5c6279b2a6fdccb608bbcbdc/Experimental-Investigation-of-Material-Removal-Rate-and-Surface-Roughness-in-Turning-of-EN9-Alloy-steel-using-Taguchi-Method.pdf,1.5,225,0.3,0.8,255,5.61
https://www.researchgate.net/profile/Pankaj-Gavali/publication/331035581_Experimental_Investigation_of_Material_Removal_Rate_and_Surface_Roughness_in_Turning_of_EN9_Alloy_steel_using_Taguchi_Method/links/5c6279b2a6fdccb608bbcbdc/Experimental-Investigation-of-Material-Removal-Rate-and-Surface-Roughness-in-Turning-of-EN9-Alloy-steel-using-Taguchi-Method.pdf,1.5,225,0.3,0.8,255,7.09
https://www.researchgate.net/profile/Pankaj-Gavali/publication/331035581_Experimental_Investigation_of_Material_Removal_Rate_and_Surface_Roughness_in_Turning_of_EN9_Alloy_steel_using_Taguchi_Method/links/5c6279b2a6fdccb608bbcbdc/Experimental-Investigation-of-Material-Removal-Rate-and-Surface-Roughness-in-Turning-of-EN9-Alloy-steel-using-Taguchi-Method.pdf,0.5,250,0.2,0.8,255,5.38
https://www.researchgate.net/profile/Pankaj-Gavali/publication/331035581_Experimental_Investigation_of_Material_Removal_Rate_and_Surface_Roughness_in_Turning_of_EN9_Alloy_steel_using_Taguchi_Method/links/5c6279b2a6fdccb608bbcbdc/Experimental-Investigation-of-Material-Removal-Rate-and-Surface-Roughness-in-Turning-of-EN9-Alloy-steel-using-Taguchi-Method.pdf,0.5,250,0.2,0.8,255,5.12
https://www.researchgate.net/profile/Pankaj-Gavali/publication/331035581_Experimental_Investigation_of_Material_Removal_Rate_and_Surface_Roughness_in_Turning_of_EN9_Alloy_steel_using_Taguchi_Method/links/5c6279b2a6fdccb608bbcbdc/Experimental-Investigation-of-Material-Removal-Rate-and-Surface-Roughness-in-Turning-of-EN9-Alloy-steel-using-Taguchi-Method.pdf,0.5,250,0.2,0.8,255,5.06
https://www.researchgate.net/profile/Pankaj-Gavali/publication/331035581_Experimental_Investigation_of_Material_Removal_Rate_and_Surface_Roughness_in_Turning_of_EN9_Alloy_steel_using_Taguchi_Method/links/5c6279b2a6fdccb608bbcbdc/Experimental-Investigation-of-Material-Removal-Rate-and-Surface-Roughness-in-Turning-of-EN9-Alloy-steel-using-Taguchi-Method.pdf,1,250,0.25,0.8,255,4.13
https://www.researchgate.net/profile/Pankaj-Gavali/publication/331035581_Experimental_Investigation_of_Material_Removal_Rate_and_Surface_Roughness_in_Turning_of_EN9_Alloy_steel_using_Taguchi_Method/links/5c6279b2a6fdccb608bbcbdc/Experimental-Investigation-of-Material-Removal-Rate-and-Surface-Roughness-in-Turning-of-EN9-Alloy-steel-using-Taguchi-Method.pdf,1,250,0.25,0.8,255,4.34
https://www.researchgate.net/profile/Pankaj-Gavali/publication/331035581_Experimental_Investigation_of_Material_Removal_Rate_and_Surface_Roughness_in_Turning_of_EN9_Alloy_steel_using_Taguchi_Method/links/5c6279b2a6fdccb608bbcbdc/Experimental-Investigation-of-Material-Removal-Rate-and-Surface-Roughness-in-Turning-of-EN9-Alloy-steel-using-Taguchi-Method.pdf,1,250,0.25,0.8,255,5.11
https://www.researchgate.net/profile/Pankaj-Gavali/publication/331035581_Experimental_Investigation_of_Material_Removal_Rate_and_Surface_Roughness_in_Turning_of_EN9_Alloy_steel_using_Taguchi_Method/links/5c6279b2a6fdccb608bbcbdc/Experimental-Investigation-of-Material-Removal-Rate-and-Surface-Roughness-in-Turning-of-EN9-Alloy-steel-using-Taguchi-Method.pdf,1.5,250,0.3,0.8,255,7.5
https://www.researchgate.net/profile/Pankaj-Gavali/publication/331035581_Experimental_Investigation_of_Material_Removal_Rate_and_Surface_Roughness_in_Turning_of_EN9_Alloy_steel_using_Taguchi_Method/links/5c6279b2a6fdccb608bbcbdc/Experimental-Investigation-of-Material-Removal-Rate-and-Surface-Roughness-in-Turning-of-EN9-Alloy-steel-using-Taguchi-Method.pdf,1.5,250,0.3,0.8,255,7.11
https://www.researchgate.net/profile/Pankaj-Gavali/publication/331035581_Experimental_Investigation_of_Material_Removal_Rate_and_Surface_Roughness_in_Turning_of_EN9_Alloy_steel_using_Taguchi_Method/links/5c6279b2a6fdccb608bbcbdc/Experimental-Investigation-of-Material-Removal-Rate-and-Surface-Roughness-in-Turning-of-EN9-Alloy-steel-using-Taguchi-Method.pdf,1.5,250,0.3,0.8,255,8.06
doi.org/10.1016/j.matpr.2017.12.087,0.2,150,0.05,0.4,628,0.5
doi.org/10.1016/j.matpr.2017.12.087,0.2,150,0.05,0.8,628,0.8
doi.org/10.1016/j.matpr.2017.12.087,0.2,150,0.05,1.2,628,1.14
doi.org/10.1016/j.matpr.2017.12.087,0.5,150,0.1,0.4,628,1.05
doi.org/10.1016/j.matpr.2017.12.087,0.5,150,0.1,0.8,628,1.16
doi.org/10.1016/j.matpr.2017.12.087,0.5,150,0.1,1.2,628,2.04
doi.org/10.1016/j.matpr.2017.12.087,0.8,150,0.2,0.4,628,1.8
doi.org/10.1016/j.matpr.2017.12.087,0.8,150,0.2,0.8,628,1.3
doi.org/10.1016/j.matpr.2017.12.087,0.8,150,0.2,1.2,628,1.7
doi.org/10.1016/j.matpr.2017.12.087,0.2,250,0.05,0.4,628,1.4
doi.org/10.1016/j.matpr.2017.12.087,0.2,250,0.05,0.8,628,0.97
doi.org/10.1016/j.matpr.2017.12.087,0.2,250,0.05,1.2,628,2.4
doi.org/10.1016/j.matpr.2017.12.087,0.5,250,0.1,0.4,628,1.7
doi.org/10.1016/j.matpr.2017.12.087,0.5,250,0.1,0.8,628,2.1
doi.org/10.1016/j.matpr.2017.12.087,0.5,250,0.1,1.2,628,2.5
doi.org/10.1016/j.matpr.2017.12.087,0.8,250,0.2,0.4,628,2.4
doi.org/10.1016/j.matpr.2017.12.087,0.8,250,0.2,0.8,628,1.66
doi.org/10.1016/j.matpr.2017.12.087,0.8,250,0.2,1.2,628,2.7
doi.org/10.1016/j.matpr.2017.12.087,0.2,350,0.05,0.4,628,1.13
doi.org/10.1016/j.matpr.2017.12.087,0.2,350,0.05,0.8,628,1.3
doi.org/10.1016/j.matpr.2017.12.087,0.2,350,0.05,1.2,628,2.09
doi.org/10.1016/j.matpr.2017.12.087,0.5,350,0.1,0.4,628,1.9
doi.org/10.1016/j.matpr.2017.12.087,0.5,350,0.1,0.8,628,1.7
doi.org/10.1016/j.matpr.2017.12.087,0.5,350,0.1,1.2,628,2.1
doi.org/10.1016/j.matpr.2017.12.087,0.8,350,0.2,0.4,628,2.12
doi.org/10.1016/j.matpr.2017.12.087,0.8,350,0.2,0.8,628,1.8
doi.org/10.1016/j.matpr.2017.12.087,0.8,350,0.2,1.2,628,2.6
10.7166/24-2-593,0.5,100,0.08,0.8,260,1.89
10.7166/24-2-593,0.75,100,0.08,0.8,260,2.08
10.7166/24-2-593,1,100,0.08,0.8,260,2.11
10.7166/24-2-593,0.5,100,0.1,0.8,260,2.08
10.7166/24-2-593,0.75,100,0.1,0.8,260,1.76
10.7166/24-2-593,1,100,0.1,0.8,260,1.52
10.7166/24-2-593,0.5,120,0.06,0.8,260,1.31
10.7166/24-2-593,0.75,120,0.06,0.8,260,1.22
10.7166/24-2-593,1,120,0.06,0.8,260,1.46
10.7166/24-2-593,0.5,120,0.08,0.8,260,1.99
10.7166/24-2-593,0.75,120,0.08,0.8,260,1.95
10.7166/24-2-593,1,120,0.08,0.8,260,1.88
10.7166/24-2-593,0.5,120,0.1,0.8,260,2.33
10.7166/24-2-593,0.75,120,0.1,0.8,260,2.48
10.7166/24-2-593,1,120,0.1,0.8,260,2.01
https://www.researchgate.net/profile/Ali-Motorcu/publication/228459474_The_Optimization_of_Machining_Parameters_Using_the_Taguchi_Method_for_Surface_Roughness_of_AISI_8660_Hardened_Alloy_Steel/links/555087f008ae12808b3812d2/The-Optimization-of-Machining-Parameters-Using-the-Taguchi-Method-for-Surface-Roughness-of-AISI-8660-Hardened-Alloy-Steel.pdf,0.3,150,0.11,0.8,580,1.426
https://www.researchgate.net/profile/Ali-Motorcu/publication/228459474_The_Optimization_of_Machining_Parameters_Using_the_Taguchi_Method_for_Surface_Roughness_of_AISI_8660_Hardened_Alloy_Steel/links/555087f008ae12808b3812d2/The-Optimization-of-Machining-Parameters-Using-the-Taguchi-Method-for-Surface-Roughness-of-AISI-8660-Hardened-Alloy-Steel.pdf,0.3,150,0.11,1.2,580,0.984
https://www.researchgate.net/profile/Ali-Motorcu/publication/228459474_The_Optimization_of_Machining_Parameters_Using_the_Taguchi_Method_for_Surface_Roughness_of_AISI_8660_Hardened_Alloy_Steel/links/555087f008ae12808b3812d2/The-Optimization-of-Machining-Parameters-Using-the-Taguchi-Method-for-Surface-Roughness-of-AISI-8660-Hardened-Alloy-Steel.pdf,1,150,0.11,0.8,580,1.4087
https://www.researchgate.net/profile/Ali-Motorcu/publication/228459474_The_Optimization_of_Machining_Parameters_Using_the_Taguchi_Method_for_Surface_Roughness_of_AISI_8660_Hardened_Alloy_Steel/links/555087f008ae12808b3812d2/The-Optimization-of-Machining-Parameters-Using-the-Taguchi-Method-for-Surface-Roughness-of-AISI-8660-Hardened-Alloy-Steel.pdf,1,150,0.11,1.2,580,1.1837
https://www.researchgate.net/profile/Ali-Motorcu/publication/228459474_The_Optimization_of_Machining_Parameters_Using_the_Taguchi_Method_for_Surface_Roughness_of_AISI_8660_Hardened_Alloy_Steel/links/555087f008ae12808b3812d2/The-Optimization-of-Machining-Parameters-Using-the-Taguchi-Method-for-Surface-Roughness-of-AISI-8660-Hardened-Alloy-Steel.pdf,0.3,150,0.24,0.8,580,2.7557
https://www.researchgate.net/profile/Ali-Motorcu/publication/228459474_The_Optimization_of_Machining_Parameters_Using_the_Taguchi_Method_for_Surface_Roughness_of_AISI_8660_Hardened_Alloy_Steel/links/555087f008ae12808b3812d2/The-Optimization-of-Machining-Parameters-Using-the-Taguchi-Method-for-Surface-Roughness-of-AISI-8660-Hardened-Alloy-Steel.pdf,0.3,150,0.24,1.2,580,1.877
https://www.researchgate.net/profile/Ali-Motorcu/publication/228459474_The_Optimization_of_Machining_Parameters_Using_the_Taguchi_Method_for_Surface_Roughness_of_AISI_8660_Hardened_Alloy_Steel/links/555087f008ae12808b3812d2/The-Optimization-of-Machining-Parameters-Using-the-Taguchi-Method-for-Surface-Roughness-of-AISI-8660-Hardened-Alloy-Steel.pdf,1,150,0.24,0.8,580,3.6213
https://www.researchgate.net/profile/Ali-Motorcu/publication/228459474_The_Optimization_of_Machining_Parameters_Using_the_Taguchi_Method_for_Surface_Roughness_of_AISI_8660_Hardened_Alloy_Steel/links/555087f008ae12808b3812d2/The-Optimization-of-Machining-Parameters-Using-the-Taguchi-Method-for-Surface-Roughness-of-AISI-8660-Hardened-Alloy-Steel.pdf,1,150,0.24,1.2,580,3.5837
https://www.researchgate.net/profile/Ali-Motorcu/publication/228459474_The_Optimization_of_Machining_Parameters_Using_the_Taguchi_Method_for_Surface_Roughness_of_AISI_8660_Hardened_Alloy_Steel/links/555087f008ae12808b3812d2/The-Optimization-of-Machining-Parameters-Using-the-Taguchi-Method-for-Surface-Roughness-of-AISI-8660-Hardened-Alloy-Steel.pdf,0.3,210,0.11,0.8,580,1.5187
https://www.researchgate.net/profile/Ali-Motorcu/publication/228459474_The_Optimization_of_Machining_Parameters_Using_the_Taguchi_Method_for_Surface_Roughness_of_AISI_8660_Hardened_Alloy_Steel/links/555087f008ae12808b3812d2/The-Optimization-of-Machining-Parameters-Using-the-Taguchi-Method-for-Surface-Roughness-of-AISI-8660-Hardened-Alloy-Steel.pdf,0.3,210,0.11,1.2,580,1.0227
https://www.researchgate.net/profile/Ali-Motorcu/publication/228459474_The_Optimization_of_Machining_Parameters_Using_the_Taguchi_Method_for_Surface_Roughness_of_AISI_8660_Hardened_Alloy_Steel/links/555087f008ae12808b3812d2/The-Optimization-of-Machining-Parameters-Using-the-Taguchi-Method-for-Surface-Roughness-of-AISI-8660-Hardened-Alloy-Steel.pdf,1,210,0.11,0.8,580,1.3647
https://www.researchgate.net/profile/Ali-Motorcu/publication/228459474_The_Optimization_of_Machining_Parameters_Using_the_Taguchi_Method_for_Surface_Roughness_of_AISI_8660_Hardened_Alloy_Steel/links/555087f008ae12808b3812d2/The-Optimization-of-Machining-Parameters-Using-the-Taguchi-Method-for-Surface-Roughness-of-AISI-8660-Hardened-Alloy-Steel.pdf,1,210,0.11,1.2,580,1.0693
https://www.researchgate.net/profile/Ali-Motorcu/publication/228459474_The_Optimization_of_Machining_Parameters_Using_the_Taguchi_Method_for_Surface_Roughness_of_AISI_8660_Hardened_Alloy_Steel/links/555087f008ae12808b3812d2/The-Optimization-of-Machining-Parameters-Using-the-Taguchi-Method-for-Surface-Roughness-of-AISI-8660-Hardened-Alloy-Steel.pdf,0.3,210,0.24,0.8,580,2.6793
https://www.researchgate.net/profile/Ali-Motorcu/publication/228459474_The_Optimization_of_Machining_Parameters_Using_the_Taguchi_Method_for_Surface_Roughness_of_AISI_8660_Hardened_Alloy_Steel/links/555087f008ae12808b3812d2/The-Optimization-of-Machining-Parameters-Using-the-Taguchi-Method-for-Surface-Roughness-of-AISI-8660-Hardened-Alloy-Steel.pdf,0.3,210,0.24,1.2,580,1.8183
https://www.researchgate.net/profile/Ali-Motorcu/publication/228459474_The_Optimization_of_Machining_Parameters_Using_the_Taguchi_Method_for_Surface_Roughness_of_AISI_8660_Hardened_Alloy_Steel/links/555087f008ae12808b3812d2/The-Optimization-of-Machining-Parameters-Using-the-Taguchi-Method-for-Surface-Roughness-of-AISI-8660-Hardened-Alloy-Steel.pdf,1,210,0.24,0.8,580,4.3723
https://www.researchgate.net/profile/Ali-Motorcu/publication/228459474_The_Optimization_of_Machining_Parameters_Using_the_Taguchi_Method_for_Surface_Roughness_of_AISI_8660_Hardened_Alloy_Steel/links/555087f008ae12808b3812d2/The-Optimization-of-Machining-Parameters-Using-the-Taguchi-Method-for-Surface-Roughness-of-AISI-8660-Hardened-Alloy-Steel.pdf,1,210,0.24,1.2,580,3.417
10.1016/j.jmatprotec.2008.07.023,0.5,100,0.15,0.4,141,2.08
10.1016/j.jmatprotec.2008.07.023,0.5,100,0.2,0.4,141,3.75
10.1016/j.jmatprotec.2008.07.023,0.5,100,0.3,0.4,141,2.6
10.1016/j.jmatprotec.2008.07.023,0.5,150,0.1,0.4,141,2.8
10.1016/j.jmatprotec.2008.07.023,0.5,150,0.15,0.4,141,1.48
10.1016/j.jmatprotec.2008.07.023,0.5,150,0.2,0.4,141,1.23
10.1016/j.jmatprotec.2008.07.023,0.5,150,0.3,0.4,141,2.78
10.1016/j.jmatprotec.2008.07.023,0.5,200,0.1,0.4,141,0.6
10.1016/j.jmatprotec.2008.07.023,0.5,200,0.15,0.4,141,0.93
10.1016/j.jmatprotec.2008.07.023,0.5,200,0.2,0.4,141,1.45
10.1016/j.jmatprotec.2008.07.023,0.5,200,0.3,0.4,141,2.48
10.1016/j.jmatprotec.2008.07.023,0.5,250,0.1,0.4,141,3.75
10.1016/j.jmatprotec.2008.07.023,0.5,250,0.15,0.4,141,1
10.1016/j.jmatprotec.2008.07.023,0.5,250,0.2,0.4,141,1.4
10.1016/j.jmatprotec.2008.07.023,0.5,250,0.3,0.4,141,2.65
10.1016/j.jmatprotec.2008.07.023,1,100,0.1,0.4,141,2.23
10.1016/j.jmatprotec.2008.07.023,1,100,0.15,0.4,141,3.28
10.1016/j.jmatprotec.2008.07.023,1,100,0.3,0.4,141,2.3
10.1016/j.jmatprotec.2008.07.023,1,150,0.15,0.4,141,1.53
10.1016/j.jmatprotec.2008.07.023,1,150,0.2,0.4,141,1.35
10.1016/j.jmatprotec.2008.07.023,1,150,0.3,0.4,141,2.38
10.1016/j.jmatprotec.2008.07.023,1,150,0.1,0.4,141,0.55
10.1016/j.jmatprotec.2008.07.023,1,200,0.15,0.4,141,0.83
10.1016/j.jmatprotec.2008.07.023,1,200,0.2,0.4,141,1.25
10.1016/j.jmatprotec.2008.07.023,1,200,0.3,0.4,141,2.5
10.1016/j.jmatprotec.2008.07.023,1,200,0.1,0.4,141,0.5
10.1016/j.jmatprotec.2008.07.023,1,250,0.15,0.4,141,0.85
10.1016/j.jmatprotec.2008.07.023,1,250,0.2,0.4,141,1.28
10.1016/j.jmatprotec.2008.07.023,1,250,0.3,0.4,141,2.5
10.1016/j.jmatprotec.2008.07.023,1.5,100,0.1,0.4,141,3.1
10.1016/j.jmatprotec.2008.07.023,1.5,100,0.2,0.4,141,1.55
10.1016/j.jmatprotec.2008.07.023,1.5,100,0.3,0.4,141,2.05
10.1016/j.jmatprotec.2008.07.023,1.5,150,0.1,0.4,141,0.95
10.1016/j.jmatprotec.2008.07.023,1.5,150,0.15,0.4,141,1.1
10.1016/j.jmatprotec.2008.07.023,1.5,150,0.2,0.4,141,1.1
10.1016/j.jmatprotec.2008.07.023,1.5,150,0.3,0.4,141,2.18
10.1016/j.jmatprotec.2008.07.023,1.5,200,0.1,0.4,141,0.5
10.1016/j.jmatprotec.2008.07.023,1.5,200,0.15,0.4,141,0.7
10.1016/j.jmatprotec.2008.07.023,1.5,200,0.2,0.4,141,1.23
10.1016/j.jmatprotec.2008.07.023,1.5,200,0.3,0.4,141,2.2
10.1016/j.jmatprotec.2008.07.023,1.5,250,0.1,0.4,141,0.55
10.1016/j.jmatprotec.2008.07.023,1.5,250,0.15,0.4,141,0.73
10.1016/j.jmatprotec.2008.07.023,1.5,250,0.2,0.4,141,1.28
10.1016/j.jmatprotec.2008.07.023,1.5,250,0.3,0.4,141,2.25
10.1016/j.jmatprotec.2008.07.023,2,100,0.1,0.4,141,2.15
10.1016/j.jmatprotec.2008.07.023,2,100,0.15,0.4,141,1.05
10.1016/j.jmatprotec.2008.07.023,2,100,0.2,0.4,141,1.35
10.1016/j.jmatprotec.2008.07.023,2,100,0.3,0.4,141,2.25
10.1016/j.jmatprotec.2008.07.023,2,150,0.1,0.4,141,0.38
10.1016/j.jmatprotec.2008.07.023,2,150,0.15,0.4,141,1.13
10.1016/j.jmatprotec.2008.07.023,2,150,0.2,0.4,141,2.25
10.1016/j.jmatprotec.2008.07.023,2,150,0.3,0.4,141,0.48
10.1016/j.jmatprotec.2008.07.023,2,200,0.1,0.4,141,0.73
10.1016/j.jmatprotec.2008.07.023,2,200,0.15,0.4,141,1.4
10.1016/j.jmatprotec.2008.07.023,2,200,0.2,0.4,141,2.25
10.1016/j.jmatprotec.2008.07.023,2,200,0.3,0.4,141,0.5
10.1016/j.jmatprotec.2008.07.023,2,250,0.1,0.4,141,0.78
10.1016/j.jmatprotec.2008.07.023,2,250,0.15,0.4,141,1.25
10.1016/j.jmatprotec.2008.07.023,2,250,0.2,0.4,141,2.48
10.1016/j.jmatprotec.2008.07.023,2,250,0.3,0.4,141,2.48
https://core.ac.uk/reader/25718000,0.2,60,0.05,0.8,217,0.98
https://core.ac.uk/reader/25718000,0.2,90,0.05,0.8,217,0.576
https://core.ac.uk/reader/25718000,0.2,120,0.05,0.8,217,0.422
https://core.ac.uk/reader/25718000,0.2,150,0.05,0.8,217,0.26
https://core.ac.uk/reader/25718000,0.2,60,0.1,0.8,217,1.02
https://core.ac.uk/reader/25718000,0.2,90,0.1,0.8,217,0.88
https://core.ac.uk/reader/25718000,0.2,120,0.1,0.8,217,0.84
https://core.ac.uk/reader/25718000,0.2,150,0.1,0.8,217,0.4
https://core.ac.uk/reader/25718000,0.2,60,0.15,0.8,217,1.922
https://core.ac.uk/reader/25718000,0.2,90,0.15,0.8,217,1.717
https://core.ac.uk/reader/25718000,0.2,120,0.15,0.8,217,1.367
https://core.ac.uk/reader/25718000,0.2,150,0.15,0.8,217,0.6
https://core.ac.uk/reader/25718000,0.2,60,0.2,0.8,217,2.24
https://core.ac.uk/reader/25718000,0.2,90,0.2,0.8,217,1.94
https://core.ac.uk/reader/25718000,0.2,120,0.2,0.8,217,1.42
https://core.ac.uk/reader/25718000,0.2,150,0.2,0.8,217,0.762
https://core.ac.uk/reader/25718000,0.3,60,0.05,0.8,217,0.602
https://core.ac.uk/reader/25718000,0.3,90,0.05,0.8,217,0.572
https://core.ac.uk/reader/25718000,0.3,120,0.05,0.8,217,0.51
https://core.ac.uk/reader/25718000,0.3,150,0.05,0.8,217,0.36
https://core.ac.uk/reader/25718000,0.3,60,0.1,0.8,217,0.902
https://core.ac.uk/reader/25718000,0.3,90,0.1,0.8,217,0.88
https://core.ac.uk/reader/25718000,0.3,120,0.1,0.8,217,0.72
https://core.ac.uk/reader/25718000,0.3,150,0.1,0.8,217,0.55
https://core.ac.uk/reader/25718000,0.3,60,0.15,0.8,217,1.9
https://core.ac.uk/reader/25718000,0.3,90,0.15,0.8,217,1.8
https://core.ac.uk/reader/25718000,0.3,120,0.15,0.8,217,1.467
https://core.ac.uk/reader/25718000,0.3,150,0.15,0.8,217,1.3
https://core.ac.uk/reader/25718000,0.3,60,0.2,0.8,217,1.93
https://core.ac.uk/reader/25718000,0.3,90,0.2,0.8,217,1.91
https://core.ac.uk/reader/25718000,0.3,120,0.2,0.8,217,1.55
https://core.ac.uk/reader/25718000,0.3,150,0.2,0.8,217,1.39
https://core.ac.uk/reader/25718000,0.4,60,0.05,0.8,217,0.65
https://core.ac.uk/reader/25718000,0.4,90,0.05,0.8,217,0.535
https://core.ac.uk/reader/25718000,0.4,120,0.05,0.8,217,0.345
https://core.ac.uk/reader/25718000,0.4,150,0.05,0.8,217,0.31
https://core.ac.uk/reader/25718000,0.4,60,0.1,0.8,217,0.74
https://core.ac.uk/reader/25718000,0.4,90,0.1,0.8,217,0.65
https://core.ac.uk/reader/25718000,0.4,120,0.1,0.8,217,0.602
https://core.ac.uk/reader/25718000,0.4,150,0.1,0.8,217,0.42
https://core.ac.uk/reader/25718000,0.4,60,0.15,0.8,217,1.7
https://core.ac.uk/reader/25718000,0.4,90,0.15,0.8,217,1.4
https://core.ac.uk/reader/25718000,0.4,120,0.15,0.8,217,1.04
https://core.ac.uk/reader/25718000,0.4,150,0.15,0.8,217,0.82
https://core.ac.uk/reader/25718000,0.4,60,0.2,0.8,217,2.64
https://core.ac.uk/reader/25718000,0.4,90,0.2,0.8,217,2.36
https://core.ac.uk/reader/25718000,0.4,120,0.2,0.8,217,1.5
https://core.ac.uk/reader/25718000,0.4,150,0.2,0.8,217,0.795
https://core.ac.uk/reader/25718000,0.5,60,0.05,0.8,217,0.995
https://core.ac.uk/reader/25718000,0.5,90,0.05,0.8,217,0.43
https://core.ac.uk/reader/25718000,0.5,120,0.05,0.8,217,0.29
https://core.ac.uk/reader/25718000,0.5,150,0.05,0.8,217,0.27
https://core.ac.uk/reader/25718000,0.5,60,0.1,0.8,217,1.137
https://core.ac.uk/reader/25718000,0.5,90,0.1,0.8,217,0.837
https://core.ac.uk/reader/25718000,0.5,120,0.1,0.8,217,0.615
https://core.ac.uk/reader/25718000,0.5,150,0.1,0.8,217,0.6
https://core.ac.uk/reader/25718000,0.5,60,0.15,0.8,217,1.38
https://core.ac.uk/reader/25718000,0.5,90,0.15,0.8,217,1.24
https://core.ac.uk/reader/25718000,0.5,120,0.15,0.8,217,1.175
https://core.ac.uk/reader/25718000,0.5,150,0.15,0.8,217,0.71
https://core.ac.uk/reader/25718000,0.5,60,0.2,0.8,217,2.555
https://core.ac.uk/reader/25718000,0.5,90,0.2,0.8,217,1.81
https://core.ac.uk/reader/25718000,0.5,120,0.2,0.8,217,1.635
https://core.ac.uk/reader/25718000,0.5,150,0.2,0.8,217,0.742
10.1016/j.matdes.2005.09.013,0.5,300,0.15,1.2,485,0.8
10.1016/j.matdes.2005.09.013,0.5,300,0.2,1.2,485,1.02
10.1016/j.matdes.2005.09.013,0.5,300,0.25,1.2,485,1.48
10.1016/j.matdes.2005.09.013,0.5,300,0.3,1.2,485,2
10.1016/j.matdes.2005.09.013,0.5,300,0.35,1.2,485,2.53
10.1016/j.matdes.2005.09.013,0.5,300,0.15,0.8,485,1.16
10.1016/j.matdes.2005.09.013,0.5,300,0.2,0.8,485,1.6
10.1016/j.matdes.2005.09.013,0.5,300,0.25,0.8,485,2.43
10.1016/j.matdes.2005.09.013,0.5,300,0.3,0.8,485,3.43
10.1016/j.matdes.2005.09.013,0.5,300,0.35,0.8,485,4.62
10.1016/j.matdes.2005.09.013,0.5,300,0.15,0.4,485,2.17
10.1016/j.matdes.2005.09.013,0.5,300,0.2,0.4,485,3.57
10.1016/j.matdes.2005.09.013,0.5,300,0.25,0.4,485,5.66
10.1016/j.matdes.2005.09.013,0.5,300,0.3,0.4,485,8.87
10.1016/j.matdes.2005.09.013,0.5,300,0.35,0.4,485,11.69
10.1016/j.matdes.2005.09.013,1,300,0.15,1.2,485,0.9
10.1016/j.matdes.2005.09.013,1,300,0.2,1.2,485,1.26
10.1016/j.matdes.2005.09.013,1,300,0.25,1.2,485,1.82
10.1016/j.matdes.2005.09.013,1,300,0.3,1.2,485,2.55
10.1016/j.matdes.2005.09.013,1,300,0.35,1.2,485,3.02
10.1016/j.matdes.2005.09.013,1,300,0.15,0.8,485,1.27
10.1016/j.matdes.2005.09.013,1,300,0.2,0.8,485,1.77
10.1016/j.matdes.2005.09.013,1,300,0.25,0.8,485,2.68
10.1016/j.matdes.2005.09.013,1,300,0.3,0.8,485,3.71
10.1016/j.matdes.2005.09.013,1,300,0.35,0.8,485,4.76
10.1016/j.matdes.2005.09.013,1,300,0.15,0.4,485,2.23
10.1016/j.matdes.2005.09.013,1,300,0.2,0.4,485,3.88
10.1016/j.matdes.2005.09.013,1,300,0.25,0.4,485,5.98
10.1016/j.matdes.2005.09.013,1,300,0.3,0.4,485,9.09
10.1016/j.matdes.2005.09.013,1,300,0.35,0.4,485,12.08
10.1016/j.matdes.2005.09.013,1.5,300,0.15,1.2,485,0.87
10.1016/j.matdes.2005.09.013,1.5,300,0.2,1.2,485,1.13
10.1016/j.matdes.2005.09.013,1.5,300,0.25,1.2,485,1.67
10.1016/j.matdes.2005.09.013,1.5,300,0.3,1.2,485,2.24
10.1016/j.matdes.2005.09.013,1.5,300,0.35,1.2,485,2.86
10.1016/j.matdes.2005.09.013,1.5,300,0.15,0.8,485,1.34
10.1016/j.matdes.2005.09.013,1.5,300,0.2,0.8,485,1.85
10.1016/j.matdes.2005.09.013,1.5,300,0.25,0.8,485,2.68
10.1016/j.matdes.2005.09.013,1.5,300,0.3,0.8,485,3.61
10.1016/j.matdes.2005.09.013,1.5,300,0.35,0.8,485,5.21
10.1016/j.matdes.2005.09.013,1.5,300,0.15,0.4,485,2.38
10.1016/j.matdes.2005.09.013,1.5,300,0.2,0.4,485,4.02
10.1016/j.matdes.2005.09.013,1.5,300,0.25,0.4,485,6.38
10.1016/j.matdes.2005.09.013,1.5,300,0.3,0.4,485,9.77
10.1016/j.matdes.2005.09.013,1.5,300,0.35,0.4,485,2.37
10.1016/j.matdes.2005.09.013,2,300,0.15,1.2,485,1.14
10.1016/j.matdes.2005.09.013,2,300,0.2,1.2,485,1.54
10.1016/j.matdes.2005.09.013,2,300,0.25,1.2,485,2.02
10.1016/j.matdes.2005.09.013,2,300,0.3,1.2,485,2.63
10.1016/j.matdes.2005.09.013,2,300,0.35,1.2,485,3.12
10.1016/j.matdes.2005.09.013,2,300,0.15,0.8,485,1.77
10.1016/j.matdes.2005.09.013,2,300,0.2,0.8,485,2.77
10.1016/j.matdes.2005.09.013,2,300,0.25,0.8,485,3.57
10.1016/j.matdes.2005.09.013,2,300,0.3,0.8,485,4.89
10.1016/j.matdes.2005.09.013,2,300,0.35,0.8,485,5.83
10.1016/j.matdes.2005.09.013,2,300,0.15,0.4,485,2.71
10.1016/j.matdes.2005.09.013,2,300,0.2,0.4,485,4.37
10.1016/j.matdes.2005.09.013,2,300,0.25,0.4,485,7.22
10.1016/j.matdes.2005.09.013,2,300,0.3,0.4,485,9.24
10.1016/j.matdes.2005.09.013,2,300,0.35,0.4,485,12.68
10.1016/j.matdes.2005.09.013,2.5,300,0.15,1.2,485,0.98
10.1016/j.matdes.2005.09.013,2.5,300,0.2,1.2,485,0.94
10.1016/j.matdes.2005.09.013,2.5,300,0.25,1.2,485,1.51
10.1016/j.matdes.2005.09.013,2.5,300,0.3,1.2,485,1.92
10.1016/j.matdes.2005.09.013,2.5,300,0.35,1.2,485,2.8
10.1016/j.matdes.2005.09.013,2.5,300,0.15,0.8,485,1.8
10.1016/j.matdes.2005.09.013,2.5,300,0.2,0.8,485,2.59
10.1016/j.matdes.2005.09.013,2.5,300,0.25,0.8,485,3.18
10.1016/j.matdes.2005.09.013,2.5,300,0.3,0.8,485,4.09
10.1016/j.matdes.2005.09.013,2.5,300,0.35,0.8,485,5.27
10.1016/j.matdes.2005.09.013,2.5,300,0.15,0.4,485,2.73
10.1016/j.matdes.2005.09.013,2.5,300,0.2,0.4,485,5
10.1016/j.matdes.2005.09.013,2.5,300,0.25,0.4,485,7.76
10.1016/j.matdes.2005.09.013,2.5,300,0.3,0.4,485,10.42
10.1016/j.matdes.2005.09.013,2.5,300,0.35,0.4,485,13.63
doi.org/10.1016/j.measurement.2011.07.003,0.2,90,0.18,0.8,499,1.6
doi.org/10.1016/j.measurement.2011.07.003,0.4,90,0.27,0.8,499,1.79
doi.org/10.1016/j.measurement.2011.07.003,0.4,90,0.36,0.8,499,4.22
doi.org/10.1016/j.measurement.2011.07.003,0.4,120,0.18,0.8,499,1.21
doi.org/10.1016/j.measurement.2011.07.003,0.4,120,0.27,0.8,499,2.47
doi.org/10.1016/j.measurement.2011.07.003,0.2,120,0.36,0.8,499,3.78
doi.org/10.1016/j.measurement.2011.07.003,0.8,150,0.18,0.8,499,1.17
doi.org/10.1016/j.measurement.2011.07.003,0.2,150,0.27,0.8,499,2.21
doi.org/10.1016/j.measurement.2011.07.003,0.4,150,0.36,0.8,499,2.51
https://doi.org/10.1007/s13369-019-04124-x,0.6,120,0.18,0.8,197,1.48
https://doi.org/10.1007/s13369-019-04124-x,0.6,120,0.32,0.8,197,2.74
https://doi.org/10.1007/s13369-019-04124-x,0.6,120,0.46,0.8,197,3.79
https://doi.org/10.1007/s13369-019-04124-x,0.6,180,0.18,0.8,197,0.91
https://doi.org/10.1007/s13369-019-04124-x,0.6,180,0.32,0.8,197,2.89
https://doi.org/10.1007/s13369-019-04124-x,0.6,180,0.46,0.8,197,3.53
https://doi.org/10.1007/s13369-019-04124-x,0.6,240,0.18,0.8,197,1.33
https://doi.org/10.1007/s13369-019-04124-x,0.6,240,0.32,0.8,197,2.92
https://doi.org/10.1007/s13369-019-04124-x,0.6,240,0.46,0.8,197,3.55
https://doi.org/10.1007/s13369-019-04124-x,1.2,120,0.18,0.8,197,1.32
https://doi.org/10.1007/s13369-019-04124-x,1.2,120,0.32,0.8,197,2.93
https://doi.org/10.1007/s13369-019-04124-x,1.2,120,0.46,0.8,197,3.99
https://doi.org/10.1007/s13369-019-04124-x,1.2,180,0.18,0.8,197,0.81
https://doi.org/10.1007/s13369-019-04124-x,1.2,180,0.32,0.8,197,2.85
https://doi.org/10.1007/s13369-019-04124-x,1.2,180,0.46,0.8,197,3.79
https://doi.org/10.1007/s13369-019-04124-x,1.2,240,0.18,0.8,197,0.94
https://doi.org/10.1007/s13369-019-04124-x,1.2,240,0.32,0.8,197,2.87
https://doi.org/10.1007/s13369-019-04124-x,1.2,240,0.46,0.8,197,3.86
https://doi.org/10.1007/s13369-019-04124-x,1.8,120,0.18,0.8,197,1.12
https://doi.org/10.1007/s13369-019-04124-x,1.8,120,0.32,0.8,197,2.76
https://doi.org/10.1007/s13369-019-04124-x,1.8,120,0.46,0.8,197,3.77
https://doi.org/10.1007/s13369-019-04124-x,1.8,180,0.18,0.8,197,0.81
https://doi.org/10.1007/s13369-019-04124-x,1.8,180,0.32,0.8,197,2.72
https://doi.org/10.1007/s13369-019-04124-x,1.8,180,0.46,0.8,197,3.99
https://doi.org/10.1007/s13369-019-04124-x,1.8,240,0.18,0.8,197,1.05
https://doi.org/10.1007/s13369-019-04124-x,1.8,240,0.32,0.8,197,2.88
https://doi.org/10.1007/s13369-019-04124-x,1.8,240,0.46,0.8,197,3.81
https://eng.uaeu.ac.ae/en/research/journal/issues/v15/pdf_iss2_15/2-Dr-Kumaar%20et%20al.pdf,1.5,35,0.2,0.8,214,0.72
https://eng.uaeu.ac.ae/en/research/journal/issues/v15/pdf_iss2_15/2-Dr-Kumaar%20et%20al.pdf,1,25,0.2,0.8,214,0.85
https://eng.uaeu.ac.ae/en/research/journal/issues/v15/pdf_iss2_15/2-Dr-Kumaar%20et%20al.pdf,1,25,0.15,0.8,214,0.56
https://eng.uaeu.ac.ae/en/research/journal/issues/v15/pdf_iss2_15/2-Dr-Kumaar%20et%20al.pdf,1,35,0.1,0.8,214,0.63
https://eng.uaeu.ac.ae/en/research/journal/issues/v15/pdf_iss2_15/2-Dr-Kumaar%20et%20al.pdf,1,25,0.1,0.8,214,0.49
https://eng.uaeu.ac.ae/en/research/journal/issues/v15/pdf_iss2_15/2-Dr-Kumaar%20et%20al.pdf,1,35,0.15,0.8,214,0.64
https://eng.uaeu.ac.ae/en/research/journal/issues/v15/pdf_iss2_15/2-Dr-Kumaar%20et%20al.pdf,1.25,35,0.2,0.8,214,0.79
https://eng.uaeu.ac.ae/en/research/journal/issues/v15/pdf_iss2_15/2-Dr-Kumaar%20et%20al.pdf,1,45,0.15,0.8,214,0.56
https://eng.uaeu.ac.ae/en/research/journal/issues/v15/pdf_iss2_15/2-Dr-Kumaar%20et%20al.pdf,1,45,0.1,0.8,214,0.67
https://eng.uaeu.ac.ae/en/research/journal/issues/v15/pdf_iss2_15/2-Dr-Kumaar%20et%20al.pdf,1.25,25,0.15,0.8,214,0.59
https://eng.uaeu.ac.ae/en/research/journal/issues/v15/pdf_iss2_15/2-Dr-Kumaar%20et%20al.pdf,1.5,25,0.2,0.8,214,0.27
https://eng.uaeu.ac.ae/en/research/journal/issues/v15/pdf_iss2_15/2-Dr-Kumaar%20et%20al.pdf,1.25,35,0.1,0.8,214,0.23
https://eng.uaeu.ac.ae/en/research/journal/issues/v15/pdf_iss2_15/2-Dr-Kumaar%20et%20al.pdf,1.25,25,0.1,0.8,214,0.37
https://eng.uaeu.ac.ae/en/research/journal/issues/v15/pdf_iss2_15/2-Dr-Kumaar%20et%20al.pdf,1.25,25,0.2,0.8,214,0.43
https://eng.uaeu.ac.ae/en/research/journal/issues/v15/pdf_iss2_15/2-Dr-Kumaar%20et%20al.pdf,1.25,45,0.2,0.8,214,0.32
https://eng.uaeu.ac.ae/en/research/journal/issues/v15/pdf_iss2_15/2-Dr-Kumaar%20et%20al.pdf,1.25,45,0.1,0.8,214,0.44
https://eng.uaeu.ac.ae/en/research/journal/issues/v15/pdf_iss2_15/2-Dr-Kumaar%20et%20al.pdf,1,45,0.2,0.8,214,0.22
https://eng.uaeu.ac.ae/en/research/journal/issues/v15/pdf_iss2_15/2-Dr-Kumaar%20et%20al.pdf,1.5,25,0.15,0.8,214,0.33
https://eng.uaeu.ac.ae/en/research/journal/issues/v15/pdf_iss2_15/2-Dr-Kumaar%20et%20al.pdf,1.5,25,0.1,0.8,214,0.25
https://eng.uaeu.ac.ae/en/research/journal/issues/v15/pdf_iss2_15/2-Dr-Kumaar%20et%20al.pdf,1,35,0.2,0.8,214,0.33
https://eng.uaeu.ac.ae/en/research/journal/issues/v15/pdf_iss2_15/2-Dr-Kumaar%20et%20al.pdf,1.5,45,0.2,0.8,214,0.69
